Repository: shenggong1996/COSNet

# COSNet
COSNet for composition-structure bimodal learning

The dataset of Li conductivity will be released together with our work about high-throughput discovery of new Li conductors by machine learning models trained in this work

File: data/li_conductivity/Conductivity-database.csv (part 1 of 4)
composition,target (S/cm),log_target,Arrhenius Barrier (eV),structure files,temperature,Link to reference
Li3.975 Ge0.975 Sb0.025 S4,3.76E-06,-5.424812155,0.4732,0025Sb_final.cif,25,10.1021/acs.chemmater.2c00608
Li3.95 Ge0.95 Sb0.05 S4,7.38E-06,-5.131943638,0.4703,005Sb_final.cif,25,10.1021/acs.chemmater.2c00608
Li3.05 Sn0.05 Sb0.95 S4,3.65E-09,-8.437707136,0.68074,005Sn.cif,25,"Bianca Helm, paper in preparation"
Li3 Sb0.9 P0.1 S4,1.20E-09,-8.920818754,0.7386,010P.cif,25,"Bianca Helm, paper in preparation"
Li3.9 Ge0.9 Sb0.1 S4,1.37E-05,-4.863279433,0.4534,010Sb_final.cif,25,10.1021/acs.chemmater.2c00608
Li3.1 Sn0.1 Sb0.9 S4,3.76E-08,-7.424812155,0.59823,010Sn.cif,25,"Bianca Helm, paper in preparation"
Li2.9 Zr0.1 In0.9 Cl6,0.000771149,-3.1128617,0.39011,010Zr.cif,25,10.1021/acs.chemmater.1c01348
Li3.85 Ge0.85 Sb0.15 S4,1.69E-05,-4.772113295,0.461,015Sb_final.cif,25,10.1021/acs.chemmater.2c00608
Li3.15 Sn0.15 Sb0.85 S4,2.56E-06,-5.591760035,0.42023,015Sn.cif,25,"Bianca Helm, paper in preparation"
Li3 Sb0.8 P0.2 S4,3.06E-08,-7.514278574,0.61701,020P.cif,25,"Bianca Helm, paper in preparation"
Li3.8 Ge0.8 Sb0.2 S4,1.64E-05,-4.785156152,0.4484,020Sb_final.cif,25,10.1021/acs.chemmater.2c00608
Li3.2 Sn0.2 Sb0.8 S4,2.93E-06,-5.53313238,0.43411,020Sn.cif,25,"Bianca Helm, paper in preparation"
Li2.8 Zr0.2 In0.8 Cl6,0.000799153,-3.097370066,0.38258,020Zr.cif,25,10.1021/acs.chemmater.1c01348
Li3 Sb0.7 P0.3 S4,1.05E-07,-6.978810701,0.507,030P.cif,25,"Bianca Helm, paper in preparation"
Li2.7 Zr0.3 In0.7 Cl6,0.000935551,-3.028932533,0.36511,030Zr.cif,25,10.1021/acs.chemmater.1c01348
Li3 Sb0.6 P0.4 S4,3.45E-07,-6.462180905,0.46148,040P.cif,25,"Bianca Helm, paper in preparation"
Li2.6 Zr0.4 In0.6 Cl6,0.001221981,-2.912935547,0.34598,040Zr.cif,25,10.1021/acs.chemmater.1c01348
Li3 Sb0.5 P0.5 S4,4.89E-07,-6.310691141,0.37771,050P.cif,25,"Bianca Helm, paper in preparation"
Li14 Zn1 Ge4 O16,1.00E-06,-6,0.24,100169.cif,25,https://doi.org/10.1039/D2EE03499A
Sr3.056 Li4 Nb6 O20,1.00E-10,-10,0.74,109168.cif,25,https://doi.org/10.1039/D2EE03499A
Li1 Ta2 P1 O8,3.90E-04,-3.408935393,0.41,110781.cif,25,10.1021/acs.chemmater.1c01837
Li1.1Ta2P0.9Si0.1O8,5.60E-04,-3.251811973,0.36,110782.cif,25,10.1021/acs.chemmater.1c01837
Li1.2Ta2P0.8Si0.2O8,9.78E-04,-3.009661145,0.34,110783.cif,25,10.1021/acs.chemmater.1c01837
Li4 B7 Cl1 O12,2.40E-05,-4.619788758,,1125.cif,25,https://doi.org/10.1039/D2EE03499A
Li1.3Ta2P0.7Si0.3O8,9.80E-04,-3.008773924,0.318,113372.cif,25,10.1021/acs.chemmater.1c01837
Li1.4Ta2P0.6Si0.4O8,1.18E-03,-2.928117993,0.315,113373.cif,25,10.1021/acs.chemmater.1c01837
Li1.5Ta2P0.5Si0.5O8,8.20E-04,-3.086186148,0.309,113374.cif,25,10.1021/acs.chemmater.1c01837
Na1 Li1 S1 O4,8.80E-10,-9.055517328,,14364.cif,25,https://doi.org/10.1039/D2EE03499A
Li2 Te1 O4,1.00E-10,-10,1.129,1485.cif,25,https://doi.org/10.1039/D2EE03499A
Li3.75 V0.25 Ge0.75 O4,5.66E-06,-5.247183569,,150918.cif,25,https://doi.org/10.1039/D2EE03499A
Li3.7 Ge0.85 W0.15 O4,3.80E-05,-4.420216403,,150920.cif,25,https://doi.org/10.1039/D2EE03499A
Li0.31 La0.63 Ti0.9 Co0.1 O3,0.00026,-3.585026652,,151533.cif,25,https://doi.org/10.1039/D2EE03499A
Li0.19 La0.67 Ti0.9 Co0.1 O3,0.000108,-3.966576245,,151535.cif,25,https://doi.org/10.1039/D2EE03499A
Li0.05 La0.65 Mg0.5 W0.5 O3,1.80E-07,-6.744727495,0.46,151900.cif,25,https://doi.org/10.1039/D2EE03499A
Li0.11 La0.63 Mg0.5 W0.5 O3,6.80E-06,-5.167491087,0.38,151901.cif,25,https://doi.org/10.1039/D2EE03499A
Li0.14 La0.62 Mg0.5 W0.5 O3,1.20E-05,-4.920818754,0.37,151902.cif,25,https://doi.org/10.1039/D2EE03499A
Li0.2 Ca0.4 Ta1 O3,3.53E-09,-8.452225295,0.54,151936.cif,25,https://doi.org/10.1039/D2EE03499A
Sr0.04 Li0.2 Ca0.36 Ta1 O3,9.20E-09,-8.036212173,,151937.cif,25,https://doi.org/10.1039/D2EE03499A
Li5 La3 Ta2 O12,4.33E-06,-5.363512104,0.5,154400.cif,25,https://doi.org/10.1039/D2EE03499A
Li3 B1 N2,8.70E-08,-7.060480747,0.55,155126.cif,26.85,"Nature Communications, 10, 5260 (2019)"
Li7 Bi1 O6,8.80E-07,-6.055517328,0.58,155950.cif,25,https://doi.org/10.1039/D2EE03499A
Li3 N1,0.0003,-3.522878745,0.26,156894.cif,25,https://doi.org/10.1039/D2EE03499A
Sr1 Li6 La2 Nb2 O12,4.20E-06,-5.37675071,0.5,157628.cif,25,https://doi.org/10.1039/D2EE03499A
Li7 P3 S11,0.017,-1.769551079,0.17,157654.cif,25,https://doi.org/10.1039/D2EE03499A
Li5 La3 Bi2 O12,4.00E-05,-4.397940009,0.47,158372.cif,25,https://doi.org/10.1039/D2EE03499A
Sr1 Li6 La2 Bi2 O12,5.20E-05,-4.283996656,0.43,158373.cif,26.85,https://doi.org/10.1039/D2EE03499A
Li5 Nd3 Sb2 O12,1.30E-07,-6.886056648,0.67,159426.cif,25,https://doi.org/10.1039/D2EE03499A
Li4 Nd3 Sb1 Te1 O12,1.96E-06,-5.707743929,0.64,159732.cif,25,https://doi.org/10.1039/D2EE03499A
Sr1 Li6 La2 Sb2 O12,6.60E-06,-5.180456064,0.54,161343.cif,25,https://doi.org/10.1039/D2EE03499A
Li6 Ca1 La2 Nb2 O12,1.60E-06,-5.795880017,0.55,161386.cif,25,https://doi.org/10.1039/D2EE03499A
Li5 Al1 O4,5.00E-10,-9.301029996,0.99,16229.cif,25,https://doi.org/10.1039/D2EE03499A
Li3 H4 I1 N2,1.00E-05,-5,0.58,167528.cif,25,https://doi.org/10.1039/D2EE03499A
Li5 I2 N1,4.00E-06,-5.397940009,,16800.cif,25,https://doi.org/10.1039/D2EE03499A
Li1.34 Ti1.66 O4,6.03E-08,-7.219682688,0.506,168137.cif,25,https://doi.org/10.1039/D2EE03499A
Li1.2 Mg0.2 Ti1.6 O4,4.24E-09,-8.372634143,0.615,168141.cif,25,https://doi.org/10.1039/D2EE03499A
Li1.14 Mg0.3 Ti1.56 O4,1.51E-09,-8.821023053,0.639,168142.cif,25,https://doi.org/10.1039/D2EE03499A
Li1.07 Mg0.395 Ti1.535 O4,6.56E-10,-9.183096161,0.685,168144.cif,25,https://doi.org/10.1039/D2EE03499A
Li0.995 Mg0.505 Ti1.5 O4,1.53E-11,-10.81530857,0.786,168145.cif,25,https://doi.org/10.1039/D2EE03499A
Li2 Mg2 Mo3 O12,1.00E-10,-10,0.71,170956.cif,25,https://doi.org/10.1039/D2EE03499A
Li5 La3 Nb2 O12,1.00E-05,-5,0.43,171171.cif,25,https://doi.org/10.1039/D2EE03499A
Li7 La3 Hf2 O12,0.00024,-3.619788758,0.29,174202.cif,25,https://doi.org/10.1039/D2EE03499A
Li3 P1 S4,2.60E-07,-6.585026652,0.49,180318.cif,26.85,https://doi.org/10.1038/s41467-019-13214-2
Li3 P1 S4,0.00016,-3.795880017,0.36,180319.cif,26.85,https://doi.org/10.1038/s41467-019-13214-1
Na0.1 Li0.4 La0.5 Nb2 O6,9.92E-06,-5.003488328,,180629.cif,25,https://doi.org/10.1039/D2EE03499A
Na0.2 Li0.3 La0.5 Nb2 O6,1.11E-05,-4.954677021,,180630.cif,25,https://doi.org/10.1039/D2EE03499A
Na0.3 Li0.2 La0.5 Nb2 O6,1.18E-05,-4.928117993,,180631.cif,25,https://doi.org/10.1039/D2EE03499A
Na0.4 Li0.1 La0.5 Nb2 O6,1.21E-05,-4.91721463,,180632.cif,25,https://doi.org/10.1039/D2EE03499A
Na0.43 Li0.07 La0.5 Nb2 O6,1.23E-05,-4.910094889,,180633.cif,25,https://doi.org/10.1039/D2EE03499A
Na0.46 Li0.04 La0.5 Nb2 O6,5.91E-06,-5.228412519,,180634.cif,25,https://doi.org/10.1039/D2EE03499A
Na0.48 Li0.02 La0.5 Nb2 O6,3.99E-06,-5.399027104,,180635.cif,25,https://doi.org/10.1039/D2EE03499A
Li4 Ge1 O4,2.80E-10,-9.552841969,0.73,18096.cif,25,https://doi.org/10.1039/D2EE03499A
Li1 Ga1 O2,2.40E-14,-13.61978876,0.86,18152.cif,25,https://doi.org/10.1039/D2EE03499A
Li3 Sc1 Cl6,3.00E-03,-2.522878745,0.365,18229.cif,25,https://doi.org/10.1021/jacs.0c00134
Li1 Ti1.4 Sn0.6 P3 O12,2.28E-05,-4.642065153,0.32,183672.cif,25,https://doi.org/10.1039/D2EE03499A
Li1 Ti0.6 Sn1.4 P3 O12,9.42E-06,-5.025949097,,183676.cif,25,https://doi.org/10.1039/D2EE03499A
Li1 Ti0.4 Sn1.6 P3 O12,3.15E-06,-5.501689446,,183677.cif,25,https://doi.org/10.1039/D2EE03499A
Li6.5 La3 Zr1.5 Ta0.5 O12,0.00061,-3.214670165,0.4,183686.cif,25,https://doi.org/10.1039/D2EE03499A
Li6.75 La3 Zr1.75 Ta0.25 O12,0.00087,-3.060480747,0.22,183873.cif,25,https://doi.org/10.1039/D2EE03499A
Li1 V1 P1 O4 F1,8.10E-07,-6.091514981,0.23,183876.cif,25,https://doi.org/10.1039/D2EE03499A
Li1 Ce1 B3 H12 Cl1,0.000103,-3.987162775,,185218.cif,25,https://doi.org/10.1039/D2EE03499A
Li6.06 La3 Zr2 Al0.2 O12,0.0004,-3.397940009,0.34,185539.cif,25,https://doi.org/10.1039/D2EE03499A
Li6.16 La3 Zr2 Al0.28 O12,0.00061,-3.214670165,0.34,185539.cif,25,https://doi.org/10.1039/D2EE03499A
Li0.5 Ce0.5 Mo1 O4,1.30E-08,-7.886056648,0.4,186450.cif,25,https://doi.org/10.1039/D2EE03499A
Li0.5 Ce0.25 Pr0.25 Mo1 O4,1.00E-09,-9,0.5,186451.cif,25,https://doi.org/10.1039/D2EE03499A
Li0.5 Ce0.25 Sm0.25 Mo1 O4,1.80E-10,-9.744727495,0.5,186452.cif,25,https://doi.org/10.1039/D2EE03499A
Li2 P1 N1 O2,1.00E-10,-10,0.57,188493.cif,25,https://doi.org/10.1039/D2EE03499A
Li5.5 Nd3 Zr2 Al0.5 O12,3.90E-05,-4.408935393,0.56,189530.cif,25,https://doi.org/10.1039/D2EE03499A
Sr0.049 Li0.461 La0.49 Ti1 O3,0.000709,-3.149353765,0.33,190825.cif,25,https://doi.org/10.1039/D2EE03499A
Sr0.111 Li0.429 La0.46 Ti1 O3,0.000197,-3.705533774,0.33,190826.cif,25,https://doi.org/10.1039/D2EE03499A
Sr0.23 Li0.368 La0.402 Ti1 O3,2.87E-05,-4.542118103,0.36,190827.cif,25,https://doi.org/10.1039/D2EE03499A
Li1.15 Y0.15 Zr1.85 P3 O12,0.00014,-3.853871964,0.39,191891.cif,25,https://doi.org/10.1039/D2EE03499A
Li10 Sn1 P2 S12,0.007,-2.15490196,0.27,193755.cif,25,https://doi.org/10.1039/D2EE03499A
Li4 Sn1 Se4,2.00E-05,-4.698970004,0.45,193768.cif,25,https://doi.org/10.1039/D2EE03499A
Li10.35 Ge1.35 P1.65 S12,0.0144,-1.841637508,0.269,193947.cif,25,https://doi.org/10.1039/D2EE03499A
Li1 Al1 Si4 O10,1.01E-10,-9.995678626,,194284.cif,25,https://doi.org/10.1039/D2EE03499A
Li6.26 La3 Zr2 Al0.24 O12,0.00031,-3.508638306,0.33,195182.cif,25,https://doi.org/10.1039/D2EE03499A
Li2 H1 Br1 O1,1.20E-06,-5.920818754,0.75,200874.cif,25,https://doi.org/10.1039/D2EE03499A
Li1 B1 O2,1.00E-08,-8,0.71,200891.cif,25,https://doi.org/10.1039/D2EE03499A
K0.1 Li0.9 Sb1 O3,1.36E-08,-7.866461092,,200984.cif,25,https://doi.org/10.1039/D2EE03499A
Li1 Zr2 P3 O12,1.00E-09,-9,0.76,201935.cif,25,https://doi.org/10.1039/D2EE03499A
Li3 P1 O4,1.00E-10,-10,1.14,20208.cif,25,https://doi.org/10.1039/D2EE03499A
Li2 Cr1 Cl4,1.00E-10,-10,1.22,202627.cif,25,https://doi.org/10.1039/D2EE03499A
Li6.025 Si0.025 P0.975 S5 Br1,0.000878,-3.056505484,0.196,234585.cif,25,https://doi.org/10.1039/D2EE03499A
Li6.05 Si0.05 P0.95 S5 Br1,0.000437,-3.359518563,0.173,234586.cif,25,https://doi.org/10.1039/D2EE03499A
Li6.075 Si0.075 P0.925 S5 Br1,0.000873,-3.058985756,0.178,234587.cif,25,https://doi.org/10.1039/D2EE03499A
Li6.1 Si0.1 P0.95 S5 Br1,0.000799,-3.097453221,0.22,234588.cif,25,https://doi.org/10.1039/D2EE03499A
Li6.175 Si0.175 P0.825 S5 Br1,0.000931,-3.031050319,0.142,234591.cif,25,https://doi.org/10.1039/D2EE03499A
Li6.2 Si0.2 P0.8 S5 Br1,0.00169,-2.772113295,0.25,234592.cif,25,https://doi.org/10.1039/D2EE03499A
Li6.225 Si0.225 P0.775 S5 Br1,0.00108,-2.966576245,0.248,234593.cif,25,https://doi.org/10.1039/D2EE03499A
Li6.3 Si0.3 P0.7 S5 Br1,0.00165,-2.782516056,0.236,234595.cif,25,https://doi.org/10.1039/D2EE03499A
Li6.35 Si0.35 P0.65 S5 Br1,0.00234,-2.630784143,0.142,234596.cif,25,https://doi.org/10.1039/D2EE03499A
Li8 Ge1 P4,8.60E-05,-4.065501549,0.394,235185.cif,25,https://doi.org/10.1039/D2EE03499A
Li8 Si1 P4,4.50E-05,-4.346787486,0.404,235186.cif,25,https://doi.org/10.1039/D2EE03499A
Li4.4 Al0.4 Ge0.6 S4,4.33E-05,-4.363512104,0.38,235201.cif,30,10.1021/acs.chemmater.8b03175
Li4.4 Al0.4 Sn0.6 S4,3.60E-06,-5.443697499,0.15,235207.cif,25,https://doi.org/10.1039/D2EE03499A
K1 Na2 Li3 Fe2 Si12 O30,1.00E-10,-10,1.22,235750.cif,25,https://doi.org/10.1039/D2EE03499A
Sr1 Li1 Ta2 O6 F1,1.00E-10,-10,0.604,236010.cif,25,https://doi.org/10.1039/D2EE03499A
Sr0.9 Li1 Nb2 O6 F0.8,1.00E-10,-10,0.709,236011.cif,25,https://doi.org/10.1039/D2EE03499A
Sr0.9 Li1 Ta2 O6 F0.8,1.00E-10,-10,0.76,236012.cif,25,https://doi.org/10.1039/D2EE03499A
Sr1 Li1.1 Zr0.1 Nb1.9 O6 F1,1.00E-10,-10,0.622,236013.cif,25,https://doi.org/10.1039/D2EE03499A
Sr1 Li1.1 Zr0.1 Ta1.9 O6 F1,1.00E-10,-10,0.693,236014.cif,25,https://doi.org/10.1039/D2EE03499A
Li6 La3 Y0.5 Nb1.5 O12,0.000188,-3.725842151,,237141.cif,25,https://doi.org/10.1039/D2EE03499A
Li5.2 La3 Y0.1 Nb1.9 O12,6.39E-05,-4.194499142,,237143.cif,25,https://doi.org/10.1039/D2EE03499A
Li5.4 La3 Y0.2 Nb1.8 O12,6.74E-05,-4.171340103,,237144.cif,25,https://doi.org/10.1039/D2EE03499A
Li5.5 La3 Y0.25 Nb1.75 O12,9.18E-05,-4.037157319,,237145.cif,25,https://doi.org/10.1039/D2EE03499A
Li6.5 La3 Y0.75 Nb1.25 O12,0.000343,-3.46470588,,237146.cif,25,https://doi.org/10.1039/D2EE03499A
Ba0.5 Sr0.5 Li6 La2 Ta2 O12,7.10E-06,-5.148741651,0.45,237199.cif,25,https://doi.org/10.1039/D2EE03499A
Sr1 Li6 La2 Ta2 O12,5.40E-06,-5.26760624,0.45,237200.cif,25,https://doi.org/10.1039/D2EE03499A
Ba1 Li6 La2 Ta2 O12,4.00E-05,-4.397940009,0.4,237201.cif,25,https://doi.org/10.1039/D2EE03499A
Li6 Ca1 La2 Ta2 O12,2.20E-06,-5.657577319,0.47,237202.cif,25,https://doi.org/10.1039/D2EE03499A
Li6.5 Si0.5 P1.5 O8,4.49E-07,-6.347753659,0.44,238600.cif,25,https://doi.org/10.1039/D2EE03499A
Li6.6 Si1 P1 O8,1.48E-07,-6.829738285,0.49,238601.cif,25,https://doi.org/10.1039/D2EE03499A
Li7.22 Si1.5 P0.5 O8,1.64E-07,-6.785156152,0.48,238602.cif,25,https://doi.org/10.1039/D2EE03499A
Li4 Si1 O4,5.00E-10,-9.301029996,0.55,238603.cif,25,https://doi.org/10.1039/D2EE03499A
Li1 H7 C3 N1 Cl1 O1,0.00016,-3.795880017,0.881,238683.cif,25,https://doi.org/10.1039/D2EE03499A
Ba3 Li1 Zr1 Ta5 Si4 O26,1.00E-10,-10,0.79,239277.cif,25,https://doi.org/10.1039/D2EE03499A
Li1 La1 O2,1.00E-10,-10,0.92,239278.cif,25,https://doi.org/10.1039/D2EE03499A
Sr0.1 Li1 La0.9 O2,6.29E-10,-9.201349355,0.62,239279.cif,25,https://doi.org/10.1039/D2EE03499A
Li0.76 La1 Mg0.08 O2,7.27E-10,-9.138465589,0.66,239280.cif,25,https://doi.org/10.1039/D2EE03499A
Li5.74 La3 Zr1.5 Ta0.5 O12,0.000903,-3.04431225,0.435,239663.cif,25,https://doi.org/10.1039/D2EE03499A
Li5.08 La3 Zr0.39 Ta1.51 O12,0.000103,-3.987162775,0.536,239664.cif,25,https://doi.org/10.1039/D2EE03499A
Li1 Y1 B4 H16,1.26E-06,-5.899629455,,239762.cif,25,https://doi.org/10.1039/D2EE03499A
Li1 B1 H4,1.00E-08,-8,,239763.cif,25,https://doi.org/10.1039/D2EE03499A
Li2.5 V2 P3 O12,1.90E-07,-6.721246399,,240269.cif,25,https://doi.org/10.1039/D2EE03499A
Li9 S3 N1,8.30E-07,-6.080921908,0.52,240749.cif,25,https://doi.org/10.1039/D2EE03499A
Li51.2 La24 Zr16 Al1.6 O96,0.000254,-3.595166283,0.36,241475.cif,25,https://doi.org/10.1039/D2EE03499A
Li49.6 La24 Zr14.4 Ta1.6 Al1.6 O96,0.000614,-3.211831629,0.29,241476.cif,25,https://doi.org/10.1039/D2EE03499A
Li4 P2 S6,1.60E-10,-9.795880017,0.48,242170.cif,25,https://doi.org/10.1021/acs.chemmater.6b04175
Li7 La3 Zr2 O12,3.10E-07,-6.508638306,0.67,246816.cif,26.85,"Nature Communications, 10, 5260 (2019)"
Li3 B1 P2 O8,9.60E-12,-11.01772877,0.62,248343.cif,25,https://doi.org/10.1039/D2EE03499A
Li4 P2 O7,1.00E-10,-10,1.617,248414.cif,25,https://doi.org/10.1039/D2EE03499A
Li2 S1 O4,1.40E-14,-13.85387196,1.1,2512.cif,25,https://doi.org/10.1039/D2EE03499A
Li2 Sn1 S3,1.50E-05,-4.823908741,0.59,251656.cif,25,https://doi.org/10.1039/D2EE03499A
Li10.35 Si1.35 P1.65 S12,0.0065,-2.187086643,,252037.cif,25,https://doi.org/10.1039/D2EE03499A
Li9.81 Sn0.81 P2.19 S12,0.0055,-2.259637311,,252040.cif,25,https://doi.org/10.1039/D2EE03499A
Li1.3 Ti1.7 Al0.3 P3 O12,8.02E-07,-6.095825632,,253240.cif,25,https://doi.org/10.1039/D2EE03499A
Li1.3 Ti1.7 Al0.23 Ga0.07 P3 O12,4.46E-06,-5.350665141,,253241.cif,25,https://doi.org/10.1039/D2EE03499A
Li1.3 Sc0.07 Ti1.7 Al0.23 P3 O12,1.94E-07,-6.71219827,,253242.cif,25,https://doi.org/10.1039/D2EE03499A
Li1.3 Y0.07 Ti1.7 Al0.23 P3 O12,3.84E-08,-7.415668776,,253243.cif,25,https://doi.org/10.1039/D2EE03499A
Li0.45 La0.55 Ti0.9 Al0.1 O3,0.00151,-2.821023053,,254045.cif,25,https://doi.org/10.1039/D2EE03499A
Li0.4 La0.6 Ti0.8 Al0.2 O3,0.000568,-3.245651664,,254046.cif,25,https://doi.org/10.1039/D2EE03499A
Li0.35 La0.65 Ti0.7 Al0.3 O3,0.000161,-3.793174124,,254047.cif,25,https://doi.org/10.1039/D2EE03499A
Li0.3 La0.7 Ti0.6 Al0.4 O3,1.04E-07,-6.982966661,,254048.cif,25,https://doi.org/10.1039/D2EE03499A
Li1 Ga2 Ge1 S6,3.80E-08,-7.420216403,0.47,254406.cif,25,https://doi.org/10.1039/D2EE03499A
Li4 Zn1 P2 O8,1.00E-10,-10,1.3,255464.cif,25,https://doi.org/10.1039/D2EE03499A
Li4 Zn1 P2 O8,1.00E-10,-10,1.1,255465.cif,25,https://doi.org/10.1039/D2EE03499A
Li3.7 Zn0.7 Ga0.3 P2 O8,1.00E-10,-10,0.91,255466.cif,25,https://doi.org/10.1039/D2EE03499A
Li3.5 Zn0.5 Ga0.5 P2 O8,1.00E-10,-10,1.02,255468.cif,25,https://doi.org/10.1039/D2EE03499A
Li10 Sn0.224 Ge0.776 P2 S12,0.0141,-1.850780887,0.276,255748.cif,25,https://doi.org/10.1039/D2EE03499A
Li10 Ge1 P2 S12,0.012,-1.920818754,0.25,255749.cif,25,https://doi.org/10.1039/D2EE03499A
Li10 Sn0.584 Ge0.416 P2 S12,0.00743,-2.129011186,0.285,255757.cif,25,https://doi.org/10.1039/D2EE03499A
Li1.3 Ti1.7 Al0.3 P3 O12,0.00113,-2.946921557,0.23,257190.cif,25,https://doi.org/10.1039/D2EE03499A
Li3 Al1 N2,5.00E-08,-7.301029996,0.45,257464.cif,25,https://doi.org/10.1039/D2EE03499A
Li1 Ga1 Ge1 O4,1.00E-10,-10,1.12,257739.cif,25,https://doi.org/10.1039/D2EE03499A
Li1 Al0.5 Ga0.5 Ge1 O4,1.00E-10,-10,1.06,257740.cif,25,https://doi.org/10.1039/D2EE03499A
Li1 Al1 Ge1 O4,1.00E-10,-10,0.97,257741.cif,25,https://doi.org/10.1039/D2EE03499A
Li1 Sc1 O2,1.00E-10,-10,1.047,257819.cif,25,https://doi.org/10.1039/D2EE03499A
Li0.9 Zr0.1 Sc0.9 O2,1.00E-10,-10,0.912,257820.cif,25,https://doi.org/10.1039/D2EE03499A
Li7 Ge3 P1 S12,0.00011,-3.958607315,0.259,258187.cif,25,https://doi.org/10.1039/D2EE03499A
Li6.5 La3 Hf1.5 Ta0.5 O12,0.0004,-3.397940009,0.4,258921.cif,25,https://doi.org/10.1039/D2EE03499A
Li6.5 La3 Ta0.5 Sn1.5 O12,0.00019,-3.721246399,0.45,258922.cif,25,https://doi.org/10.1039/D2EE03499A
Li5.3 La3 Sm0.15 Ta1.85 O12,7.11E-06,-5.148130399,,259165.cif,25,https://doi.org/10.1039/D2EE03499A
Li5.5 La3 Sm0.25 Ta1.75 O12,5.17E-06,-5.286509457,,259166.cif,25,https://doi.org/10.1039/D2EE03499A
Li5.7 La3 Sm0.35 Ta1.65 O12,2.15E-05,-4.66756154,,259167.cif,25,https://doi.org/10.1039/D2EE03499A
Li5.9 La3 Sm0.45 Ta1.55 O12,1.18E-05,-4.928117993,,259168.cif,25,https://doi.org/10.1039/D2EE03499A
Li6.1 La3 Sm0.55 Ta1.45 O12,1.40E-05,-4.853871964,,259169.cif,25,https://doi.org/10.1039/D2EE03499A
Li6 P1 S5 Cl1,0.00205,-2.688246139,0.452,259200.cif,25,https://doi.org/10.1039/D2EE03499A
Li6 P1 S5 Br0.5 Cl0.5,0.00333,-2.477555766,0.367,259201.cif,25,https://doi.org/10.1039/D2EE03499A
Li6 P1 S5 Cl1,3.30E-05,-4.48148606,0.38,259205.cif,25,https://doi.org/10.1039/D2EE03499A
Li1 Zn1 S1 O4 F1,2.80E-05,-4.552841969,0.2455,261343.cif,25,https://doi.org/10.1039/D2EE03499A
Li1 Sb1 O2,1.00E-10,-10,0.88,262075.cif,25,https://doi.org/10.1039/D2EE03499A
Li14 Nd5 Si11 N19 O7 F2,1.70E-10,-9.769551079,0.69,262923.cif,25,https://doi.org/10.1039/D2EE03499A
Li1.2 Al0.2 Ge1.8 P3 O12,4.83E-05,-4.316052869,0.387,263760.cif,25,https://doi.org/10.1039/D2EE03499A
Li1.4 Al0.4 Ge1.6 P3 O12,0.000188,-3.725842151,0.407,263762.cif,25,https://doi.org/10.1039/D2EE03499A
Li1.5 Al0.5 Ge1.5 P3 O12,0.000336,-3.473660723,0.426,263763.cif,25,https://doi.org/10.1039/D2EE03499A
Li1.5 Al0.5 Ge1.5 P3 O12,0.000286,-3.543633967,0.38,263764.cif,25,https://doi.org/10.1039/D2EE03499A
Li1.7 Al0.7 Ge1.3 P3 O12,0.000264,-3.578396073,0.45,263765.cif,25,https://doi.org/10.1039/D2EE03499A
Li1.8 Al0.8 Ge1.2 P3 O12,0.000137,-3.863279433,0.429,263766.cif,25,https://doi.org/10.1039/D2EE03499A
Li1 Ge2 P3 O12,3.37E-07,-6.472370099,0.38,263767.cif,25,https://doi.org/10.1039/D2EE03499A
Li1.69 Zn0.66 P1 S4,0.00013,-3.886056648,0.181,264462.cif,25,https://doi.org/10.1039/D2EE03499A
Li2 Zn0.5 P1 S4,0.00013,-3.886056648,0.22,264462.cif,25,https://doi.org/10.1039/D2EE03499A
Li1.5 Zn0.75 P1 S4,1.65E-05,-4.782516056,0.25,264463.cif,25,https://doi.org/10.1039/D2EE03499A
Li1.19 Zn0.9 P1 S4,6.50E-06,-5.187086643,0.25,264463.cif,25,https://doi.org/10.1039/D2EE03499A
Li6 B0.9 P1 H3.6 S4.9,0.0018,-2.744727495,0.166,264526.cif,25,https://doi.org/10.1039/D2EE03499A
Li3 N1,0.0012,-2.920818754,0.25,26540.cif,25,https://doi.org/10.1039/D2EE03499A
Li1 Ta2 P1 O8,0.0016,-2.795880017,0.32,267438.cif,25,https://doi.org/10.1039/D2EE03499A
Ba1 Li1 P2 O7,1.00E-10,-10,,280927.cif,25,https://doi.org/10.1039/D2EE03499A
Li1 Mg1 S1 O4 F1,5.40E-08,-7.26760624,0.54,281119.cif,25,https://doi.org/10.1039/D2EE03499A
Li1 H2 Cl1 O1,1.00E-08,-8,0.777,281198.cif,25,https://doi.org/10.1039/D2EE03499A
Li4 Sn1 S4,7.00E-05,-4.15490196,0.29,290832.cif,25,https://doi.org/10.1039/D2EE03499A
Li1 La9 Si6 O26,1.00E-10,-10,,291218.cif,25,https://doi.org/10.1039/D2EE03499A
Li1 Eu9 Si6 O26,1.00E-10,-10,,291220.cif,25,https://doi.org/10.1039/D2EE03499A
Na1 Li2 B1 P2 O8,4.40E-18,-17.35654732,1.21,291512.cif,25,https://doi.org/10.1039/D2EE03499A
Sr0.69 Li0.16 Ta0.75 Ga0.25 O3,3.69E-06,-5.432973634,0.359,291520.cif,25,https://doi.org/10.1039/D2EE03499A
Li6 Ge2 O7,8.50E-07,-6.070581074,0.43,31050.cif,25,https://doi.org/10.1039/D2EE03499A
Li1 Si2 N3,6.17E-08,-7.209714836,0.64,34118.cif,25,https://doi.org/10.1039/D2EE03499A
Li2.5Er0.5Zr0.5Cl6,1.10E-03,-2.958607315,0.34,34302.cif,25,https://doi.org/10.1021/acsenergylett.9b02599
Li2 Zn1 Ge1 O4,1.00E-07,-7,0.4,34362.cif,25,https://doi.org/10.1039/D2EE03499A
Li3.7 Si0.7 P0.3 O4,3.84E-07,-6.415668776,,35168.cif,25,https://doi.org/10.1039/D2EE03499A
Li1 Al1 Cl4,1.00E-06,-6,0.47,35275.cif,25,https://doi.org/10.1039/D2EE03499A
Li1 I1 O3,1.90E-07,-6.721246399,,35473.cif,25,https://doi.org/10.1039/D2EE03499A
Na5 Li3 Ti2 S8,8.80E-06,-5.055517328,0.4,391258.cif,25,https://doi.org/10.1039/D2EE03499A
Li2 Zn1 I4,4.00E-08,-7.397940009,0.58,402062.cif,25,https://doi.org/10.1039/D2EE03499A
Li7 Sb1 O6,6.70E-08,-7.173925197,0.7,413370.cif,25,https://doi.org/10.1039/D2EE03499A
Li1 Gd1 P4 O12,1.00E-10,-10,1.7,416442.cif,25,https://doi.org/10.1039/D2EE03499A
Li2 Si1 N2,1.60E-07,-6.795880017,,420126.cif,25,https://doi.org/10.1039/D2EE03499A
Li1 B6 O9 F1,5.40E-24,-23.26760624,1.38,420286.cif,25,https://doi.org/10.1039/D2EE03499A
Li6 P1 Cl1 O5,5.54E-10,-9.256490235,0.66,421479.cif,25,https://doi.org/10.1039/D2EE03499A
Li7 La3 Zr2 O12,0.000569,-3.244887734,0.36,422259.cif,25,https://doi.org/10.1039/D2EE03499A
Li3 Sb1 S3,1.00E-07,-7,0.4,424834.cif,25,https://doi.org/10.1039/D2EE03499A
Li9 Mg3 P4 O16 F3,1.00E-10,-10,0.835,426103.cif,25,https://doi.org/10.1039/D2EE03499A
Li17 Sb13 S28,1.05E-09,-8.978810701,0.4,429902.cif,25,https://doi.org/10.1039/D2EE03499A
Sr2 Li2 Al1 P3 O12,1.00E-10,-10,1.02,431319.cif,25,https://doi.org/10.1039/D2EE03499A
Li5.68 La2.95 Zr2 Fe0.16 O12,0.000935,-3.029188389,0.29,431391.cif,25,https://doi.org/10.1039/D2EE03499A
Li5.57 La2.95 Zr2 Fe0.19 O12,0.00138,-2.860120914,0.28,431392.cif,25,https://doi.org/10.1039/D2EE03499A
Li4 P1 S4 I1,0.00012,-3.920818754,0.37,432169.cif,25,https://doi.org/10.1039/D2EE03499A
Li1 Y1 O2,1.80E-08,-7.744727495,0.72,45511.cif,25,https://doi.org/10.1039/D2EE03499A
Li1 Bi1 O2,3.80E-08,-7.420216403,0.1,46022.cif,25,https://doi.org/10.1039/D2EE03499A
Li4B7O12Cl,3.00E-04,-3.522878745,0.46,46849.cif,25,https://doi.org/10.1021/acsaem.9b00812
Li4B4Al3O12Cl0.9Br0.1,2.00E-05,-4.698970004,,46850.cif,21,https://doi.org/10.1016/j.ssi.2022.115921
Li4B4Al3O12Cl0.9Br0.2,2.00E-05,-4.698970004,,46851.cif,21,https://doi.org/10.1016/j.ssi.2022.115921
Li4B4Al3O12Br,2.70E-07,-6.568636236,,46852.cif,21,https://doi.org/10.1016/j.ssi.2022.115921
Li3.4 Si0.7 S0.3 O4,4.21E-07,-6.375717904,,47145.cif,25,https://doi.org/10.1039/D2EE03499A
Li6 Cu1 B4 O10,1.00E-13,-13,0.92,4819.cif,25,https://doi.org/10.1039/D2EE03499A
Li7.2 N1.6 Cl2.4,8.40E-07,-6.075720714,0.49,49646.cif,25,https://doi.org/10.1039/D2EE03499A
Li3 Er1 Cl6,0.00033,-3.48148606,0.41,50151.cif,25,https://doi.org/10.1039/D2EE03499A
Li3 Yb1 Cl6,1.00E-04,-4,0.5,50152.cif,30,https://doi.org/10.1021/acsmaterialslett.1c00142
Li1.9 Mn0.9 Ga0.1 Cl4,2.37E-07,-6.625251654,,50305.cif,25,https://doi.org/10.1039/D2EE03499A
Li1.65 Mn0.65 In0.35 Cl4,9.90E-08,-7.004364805,,50306.cif,25,https://doi.org/10.1039/D2EE03499A
Li0.45 La0.52 Ti1 O3,0.000501,-3.300162274,,50434.cif,25,https://doi.org/10.1039/D2EE03499A
Li1 V1 O3,2.05E-09,-8.688246139,,51443.cif,25,https://doi.org/10.1039/D2EE03499A
Li1 Al1 Si1 O4,2.00E-09,-8.698970004,0.68,55665.cif,25,https://doi.org/10.1039/D2EE03499A
Li1.5 Ti0.5 Fe0.5 P3 O12,0.00027,-3.568636236,0.32,55751.cif,25,https://doi.org/10.1039/D2EE03499A
Li10.2 Si0.96 Sn0.24 P1.8 S12,0.00782,-2.106793247,,5667.cif,25,https://doi.org/10.1039/D2EE03499A
Li10.5 Si1.2 Sn0.3 P1.5 S12,0.00879,-2.056011125,,5668.cif,25,https://doi.org/10.1039/D2EE03499A
Li10.35 Si1.08 Sn0.27 P1.65 S12,0.0108,-1.966576245,,5669.cif,25,https://doi.org/10.1039/D2EE03499A
Li1.96 Ca1.9 P6 Pb6.12 O24,1.00E-10,-10,1.05,59615.cif,25,https://doi.org/10.1039/D2EE03499A
Li4 Si1 S4,5.00E-08,-7.301029996,0.56,59708.cif,25,https://doi.org/10.1039/D2EE03499A
Li1 Ga1 Br4,7.00E-06,-5.15490196,0.54,61337.cif,25,https://doi.org/10.1039/D2EE03499A
Li6 Zn1 O4,9.40E-09,-8.026872146,0.61,62137.cif,25,https://doi.org/10.1039/D2EE03499A
Li3 P1,0.000703,-3.153044675,0.18,642223.cif,25,https://doi.org/10.1039/D2EE03499A
Li1 Ga1 Si1 O4,3.00E-16,-15.52287875,0.9,65125.cif,25,https://doi.org/10.1039/D2EE03499A
Li2 B4 O7,1.00E-10,-10,,65930.cif,25,https://doi.org/10.1039/D2EE03499A
Li1 P1 N2,1.60E-07,-6.795880017,0.4,66007.cif,25,https://doi.org/10.1039/D2EE03499A
Li3.5 V0.5 Ge0.5 O4,1.77E-05,-4.752026734,,66576.cif,25,https://doi.org/10.1039/D2EE03499A
Li3 Br1 O1,0.00194,-2.71219827,0.18,67265.cif,26.85,https://doi.org/10.1038/s41467-019-13214-1
Li7 P1 N4,1.60E-07,-6.795880017,0.4,69017.cif,25,https://doi.org/10.1039/D2EE03499A
Li2 Mn1 Cl4,4.79E-06,-5.319664487,,69678.cif,25,https://doi.org/10.1039/D2EE03499A
Li1 La1 Nb2 O7,1.00E-08,-8,,72566.cif,25,https://doi.org/10.1039/D2EE03499A
Li2 Mg1 Br4,7.80E-10,-9.107905397,0.77,73276.cif,25,https://doi.org/10.1039/D2EE03499A
Li6 Zr2 O7,5.20E-10,-9.283996656,0.68,73835.cif,25,https://doi.org/10.1039/D2EE03499A
Li2 Mg1 Cl4,6.24E-07,-6.20481541,,74957.cif,25,https://doi.org/10.1039/D2EE03499A
Li1 Cd1 Cl4,5.80E-07,-6.236572006,0.44,74958.cif,25,https://doi.org/10.1039/D2EE03499A
Li2 V1 Cl4,6.95E-06,-5.158015195,,74959.cif,25,https://doi.org/10.1039/D2EE03499A
Li2.88 P1 N0.14 O3.73,1.40E-13,-12.85387196,0.97,79426.cif,25,https://doi.org/10.1039/D2EE03499A
Li0.36 Nd0.54 Ti1 O3,3.42E-08,-7.465973894,0.5,81047.cif,25,https://doi.org/10.1039/D2EE03499A
Li0.39 Pr0.51 Ti1 O2.96,5.34E-07,-6.272458743,0.44,81048.cif,25,https://doi.org/10.1039/D2EE03499A
Li1 Al1 Si3 O8,1.30E-10,-9.886056648,,81980.cif,25,https://doi.org/10.1039/D2EE03499A
Li0.33 La0.5 Ti1 O3,0.001,-3,0.15,82671.cif,25,https://doi.org/10.1039/D2EE03499A
Li0.27 La0.58 Ti1 O3,0.000832,-3.079876674,,82672.cif,25,https://doi.org/10.1039/D2EE03499A
Li0.284 Sm4.512 Si3 O12.91,1.00E-10,-10,,83279.cif,25,https://doi.org/10.1039/D2EE03499A
Li6 I3 N1,3.70E-06,-5.431798276,,83380.cif,25,https://doi.org/10.1039/D2EE03499A
Li0.87 Hf2.032 P3 O12,1.29E-05,-4.88941029,0.33,83501.cif,25,https://doi.org/10.1039/D2EE03499A
Li1 Sn2 P3 O12,2.04E-09,-8.690369833,,83832.cif,25,https://doi.org/10.1039/D2EE03499A
Li3 Sb1 S4,1.50E-06,-5.823908741,0.518,8407.cif,25,https://doi.org/10.1039/D2EE03499A
Li6 Br3 N1,1.00E-08,-8,0.69,84091.cif,25,https://doi.org/10.1039/D2EE03499A
Li5 N1 Cl2,1.20E-06,-5.920818754,0.5,84763.cif,25,https://doi.org/10.1039/D2EE03499A
Li5NCl2,0.000001,-6,0.487,84765.cif,25,https://doi.org/10.1021/acsaem.2c03551
Li3 Al1 F6,5.00E-07,-6.301029996,0.54,85171.cif,25,https://doi.org/10.1039/D2EE03499A
Li2 Mg1 Ti3 O8,1.00E-10,-10,0.71,86165.cif,25,https://doi.org/10.1039/D2EE03499A
Li2 Ti3 Co1 O8,1.00E-10,-10,1.33,86166.cif,25,https://doi.org/10.1039/D2EE03499A
Li2 Co1 Ge3 O8,1.00E-10,-10,1.49,86167.cif,25,https://doi.org/10.1039/D2EE03499A
Li2 Zn1 Ge3 O8,1.00E-10,-10,2.14,86169.cif,25,https://doi.org/10.1039/D2EE03499A
Sr1 Li4 N2,2.30E-13,-12.63827216,0.9,87413.cif,25,https://doi.org/10.1039/D2EE03499A
Sr3 Li4 Nb5.77 Fe0.23 O19.77,1.00E-10,-10,,87823.cif,25,https://doi.org/10.1039/D2EE03499A
Sr3 Li4 Nb6 O20,1.00E-10,-10,,87824.cif,25,https://doi.org/10.1039/D2EE03499A
Li3 In1 Cl6,0.00204,-2.690369833,0.35,89617.cif,25,https://doi.org/10.1039/D2EE03499A
Li5 Ga1 O4,5.00E-09,-8.301029996,0.71,9082.cif,25,https://doi.org/10.1039/D2EE03499A
Li3 B1 O3,7.40E-11,-10.13076828,0.63,9105.cif,25,https://doi.org/10.1039/D2EE03499A
Li1 La1 Ti1 O4,1.00E-10,-10,0.83,91843.cif,25,https://doi.org/10.1039/D2EE03499A
Li1 Nd1 Ti1 O4,1.00E-10,-10,0.87,91844.cif,25,https://doi.org/10.1039/D2EE03499A
Li4 Ge1 S4,2.00E-07,-6.698970004,0.53,92200.cif,25,https://doi.org/10.1039/D2EE03499A
Li0.08 La0.64 Ti1 O3,0.000335,-3.474955193,,92228.cif,25,https://doi.org/10.1039/D2EE03499A
Li0.14 La0.62 Ti1 O3,0.000442,-3.354577731,,92231.cif,25,https://doi.org/10.1039/D2EE03499A
Li0.215 La0.595 Ti1 O3,0.000853,-3.069050969,,92234.cif,25,https://doi.org/10.1039/D2EE03499A
Li0.305 La0.565 Ti1 O3,0.000957,-3.019088062,,92235.cif,25,https://doi.org/10.1039/D2EE03499A
Li0.5 La0.5 Ti1 O3,0.000925,-3.033858267,0.39,92236.cif,25,https://doi.org/10.1039/D2EE03499A
Li2 Zr1 O3,6.10E-10,-9.214670165,0.78,94894.cif,25,https://doi.org/10.1039/D2EE03499A
Li3.333 Mg0.333 P2 S6,8.20E-08,-7.086186148,0.517,95606.cif,25,https://doi.org/10.1039/D2EE03499A
Li2.667 Mg0.667 P2 S6,4.00E-06,-5.397940009,0.46,95607.cif,25,https://doi.org/10.1039/D2EE03499A
Li1 Zn1 P1 S4,5.40E-08,-7.26760624,,95785.cif,25,https://doi.org/10.1039/D2EE03499A
Li1 Ti2 P3 O12,0.000161,-3.793174124,0.21,95979.cif,25,https://doi.org/10.1039/D2EE03499A
Li0.18 La0.61 Ti1 O3,0.0002,-3.698970004,0.432,99398.cif,25,https://doi.org/10.1039/D2EE03499A
Li1 Al1 O2,1.10E-12,-11.95860731,0.97,99517.cif,25,https://doi.org/10.1039/D2EE03499A
Li44.1 Bi21.3 P36 S144,1.20E-06,-5.920818754,0.3,ccdc_2235620.cif,20,https://doi.org/10.1021/acs.inorgchem.3c01028
Li3 Ge0.5 Mo0.5 O4,9.01E-14,-13.04527521,0.98,ccdc_2255440.cif,25,https://doi.org/10.1021/acs.inorgchem.3c01222
Li10 Ge1 Sb0.05 P1.95 S12,0.010592281,-1.975010506,0.27509,LGPS_005Sb_300K.cif,25,10.1039/D2CP04710A
Li10 Ge1 Sb0.05 P1.95 S12,0.010592281,-1.975010506,0.27509,LGPS_005Sb_300K.cif,25,10.1039/D2CP04710A
Li10 Ge1 Sb0.1 P1.9 S12,0.009007913,-2.045375817,0.26829,LGPS_010Sb_300K.cif,25,10.1039/D2CP04710A
Li10 Ge1 Sb0.1 P1.9 S12,0.009007913,-2.045375817,0.26829,LGPS_010Sb_300K.cif,25,10.1039/D2CP04710A
Li10 Ge1 Sb0.15 P1.85 S12,0.007895583,-2.102615797,0.27583,LGPS_015Sb_300K.cif,25,10.1039/D2CP04710A
Li10 Ge1 Sb0.15 P1.85 S12,0.007895583,-2.102615797,0.27583,LGPS_015Sb_300K.cif,25,10.1039/D2CP04710A
Li10 Ge1 Sb0.2 P1.8 S12,0.009958007,-2.001827573,0.26284,LGPS_020Sb_300K.cif,25,10.1039/D2CP04710A
Li10 Ge1 Sb0.2 P1.8 S12,0.009958007,-2.001827573,0.26284,LGPS_020Sb_300K.cif,25,10.1039/D2CP04710A
Li10 Ge1 Sb0.25 P1.75 S12,0.009267185,-2.033052167,0.27821,LGPS_025Sb_300K.cif,25,10.1039/D2CP04710A
Li10 Ge1 Sb0.25 P1.75 S12,0.009267185,-2.033052167,0.27821,LGPS_025Sb_300K.cif,25,10.1039/D2CP04710A
Li6.1 Ge0.1 P0.9 S5 I1,9.21E-06,-5.03574037,0.38578,LGPSI_01.cif,25,10.1021/jacs.8b10282
Li6.15 Ge0.15 P0.85 S5 I1,3.99E-05,-4.399027104,0.36337,LGPSI_015_N.cif,25,10.1021/jacs.8b10282
Li6.2 Ge0.2 P0.8 S5 I1,3.31E-05,-4.480172006,0.3605,LGPSI_02.cif,25,10.1021/jacs.8b10282
Li6.25 Ge0.25 P0.75 S5 I1,0.000152148,-3.817733752,0.30488,LGPSI_025_N.cif,25,10.1021/jacs.8b10282
Li6.3 Ge0.3 P0.7 S5 I1,0.000656356,-3.18286054,0.23908,LGPSI_030_N.cif,25,10.1021/jacs.8b10282
Li6.4 Ge0.4 P0.6 S5 I1,0.001507029,-2.82187839,0.24065,LGPSI_04.cif,25,10.1021/jacs.8b10282
Li6.5 Ge0.5 P0.5 S5 I1,0.001816573,-2.740747145,0.2261,LGPSI_05.cif,25,10.1021/jacs.8b10282
Li6.6 Ge0.6 P0.4 S5 I1,0.005119718,-2.29075396,0.23514,LGPSI_060_N.cif,25,10.1021/jacs.8b10282
Li6.7 Ge0.7 P0.3 S5 I1,0.005411449,-2.26668643,0.2461,LGPSI_07.cif,25,10.1021/jacs.8b10282
Li10 Sn0.667 Ge0.333 P2 S12,0.004752126,-2.323112053,0.284801762,Li10Ge03Sn06P2S12.cif,25,10.1021/acs.chemmater.8b00266
Li10 Sn0.333 Ge0.667 P2 S12,0.006293545,-2.201104658,0.275374449,Li10Ge06Sn03P2S12.cif,25,10.1021/acs.chemmater.8b00266
Li2HfCl6,5.00E-04,-3.301029996,0.35,Li2HfCl6_Ideal Layered Structure_SSW-NN.cif,30,https://doi.org/10.1021/acs.nanolett.2c00187
Li2 P2 S6,7.70E-11,-10.11350927,0.512353488,Li2P2S6.cif,25,10.1021/acs.inorgchem.7b00751
Li2ZrCl6,8.90E-04,-3.050609993,0.35,Li2ZrCl4_p3m1.cif,25,https://doi.org/10.1038/s41467-021-24697-2
Li2ZrCl6,5.80E-06,-5.236572006,0.5,Li2ZrCl6_c2m.cif,25,https://doi.org/10.1038/s41467-021-24697-2
Li3 Er1 Cl6,0.000104653,-3.980248318,0.467932014,Li3ErCl6_BM_1min.cif,25,10.1002/aenm.201903719
Li3 Sb1 S4,8.69E-11,-10.06098022,0.75012,Li3SbS4_neutron.cif,25,"Bianca Helm, paper in preparation"
Li3 Y1 Br6,0.001391502,-2.856516165,0.459255324,Li3YBr6_mechanochemical.cif,25,10.1021/acs.chemmater.0c04352
Li3 Y1 Cl6,0.000302536,-3.519222939,0.411253719,Li3YCl6_mechanochemical.cif,25,10.1021/acs.chemmater.0c04352
Li4 Sn0.75 Ge0.25 S4,4.06E-07,-6.391473966,0.564604274,Li4Ge0.25Sn0.75S4.cif,25,10.1021/acs.chemmater.9b01059
Li4 Sn0.75 Ge0.25 Se4,7.06E-07,-6.151195299,0.584472796,Li4Ge0.25Sn0.75Se4.cif,25,Nicolo Minafra
Li4 Sn0.5 Ge0.5 S4,3.38E-07,-6.4710833,0.56886241,Li4Ge0.50Sn0.50S4.cif,25,10.1021/acs.chemmater.9b01059
Li4 Sn0.5 Ge0.5 Se4,1.79E-06,-5.747146969,0.562784486,Li4Ge0.50Sn0.50Se4.cif,25,Nicolo Minafra
Li4 Sn0.25 Ge0.75 S4,1.20E-07,-6.920818754,0.539406304,Li4Ge0.75Sn0.25S4.cif,25,10.1021/acs.chemmater.9b01059
Li4 Sn0.25 Ge0.75 Se4,5.46E-06,-5.262807357,0.48206296,Li4Ge0.75Sn0.25Se4.cif,25,Nicolo Minafra
Li4 Ge1 Se4,4.62E-06,-5.335358024,0.463140621,Li4GeSe4.cif,25,Nicolo Minafra
Li4 Sn1 Se2 S2,3.34E-05,-4.476253533,0.487491338,Li4SnS2Se2.cif,25,Nicolo Minafra
Li4 Sn1 Se1 S3,7.35E-05,-4.133712661,0.477922803,Li4SnS3Se.cif,25,Nicolo Minafra
Li4 Sn1 S4,1.61E-06,-5.793174124,0.47372079,Li4SnS4.cif,25,10.1021/acs.chemmater.9b01059
Li4 Sn1 Se4,4.87E-08,-7.312471039,0.535183821,Li4SnSe4.cif,25,Nicolo Minafra
Li4 Sn1 Se3 S1,8.20E-07,-6.086186148,0.550795275,Li4SnSSe3.cif,25,Nicolo Minafra
Li5.9 Sb1 S4.9 I1.1,1.99E-07,-6.701146924,0.501,Li5_9SbS4_9I1_1_HT.cif,25,Hauke Gl√ºck
Li5.5 P1 S4.5 Cl1.5,0.006826135,-2.165825127,0.393996274,Li5.5PS4.5Cl1.5.cif,25,10.1021/acsaem.1c01417
Li5.75 P1 S4.75 Cl1.25,0.003968394,-2.401385216,0.399338596,Li5.75PS4.75Cl1.25.cif,25,10.1021/acsaem.1c01417
Li5.85 P1 Se4.85 Br1.15,0.002023349,-2.693929201,0.35471,Li585PSe485Br115.cif,25,Johannes Hartel
Li5.8 P1 Se4.8 Br1.2,0.001892037,-2.723070375,0.359,Li58PSe48Br12.cif,25,Johannes Hartel
Li5.95 P1 Se4.95 Br1.05,0.001426631,-2.845688343,0.37524,Li595PSe495Br105.cif,25,Johannes Hartel
Li5.9 P1 Se4.9 Br1.1,0.002167087,-2.664123653,0.38451,Li59PSe49Br11.cif,25,Johannes Hartel
Li6.125 Si0.125 P0.875 S5 Br1,0.000928036,-3.032435176,0.189163202,Li6.125P0.875Si0.125S5Br.cif,25,10.1039/C7TA08581H
Li6.1Si0.1Sb0.9S5I ,6.70E-06,-5.173925197,0.55,Li6.1Si0.1Sb0.9S5I.cif,25,10.1021/jacs.9b08357
Li6.25 Si0.25 P0.75 S5 Br1,0.001428405,-2.845148638,0.222879187,Li6.25P0.75Si0.25S5Br.cif,25,10.1039/C7TA08581H
Li6.25 P1 S5.25 Cl0.75,0.001288554,-2.889897377,0.427619905,Li6.25PS5.25Cl0.75.cif,25,10.1021/acsaem.1c01417
Li6.2Ge0.2Sb0.8S5I ,8.70E-04,-3.060480747,0.3,Li6.2Ge0.2Sb0.8S5I.cif,25,10.1021/jacs.9b08357
Li6.2Sn0.2Sb0.8S5I ,1.90E-02,-1.721246399,0.23,Li6.2Sn0.2Sb0.8S5I.cif,25,10.1021/jacs.9b08357
Li6.4Ge0.4Sb0.6S5I ,6.30E-03,-2.200659451,0.23,Li6.4Ge0.4Sb0.6S5I.cif,25,10.1021/jacs.9b08357
Li6.4Si0.4Sb0.6S5I ,4.14E-03,-2.382999659,0.25,Li6.4Si0.4Sb0.6S5I.cif,25,10.1021/jacs.9b08357
Li6.5 Si0.5 P0.5 S5 Br1,0.002223552,-2.65295271,0.270108922,Li6.5P0.5Si0.5S5Br.cif,25,10.1039/C7TA08581H
Li6.5 P1 S5.5 Cl0.5,0.00106689,-2.971880356,0.430592939,Li6.5PS5.5Cl0.5.cif,25,10.1021/acsaem.1c01417
Li6.5Si0.5Sb0.5S5I ,9.98E-03,-2.000869459,0.26,Li6.5Si0.5Sb0.5S5I.cif,25,10.1021/jacs.9b08357
Li6.75 P1 S5.75 Cl0.25,0.000586203,-3.231951963,0.444480781,Li6.75PS5.75Cl0.25.cif,25,10.1021/acsaem.1c01417
Li6.7Si0.7Sb0.3S5I ,2.40E-02,-1.619788758,0.26,Li6.7Si0.7Sb0.3S5I.cif,25,10.1021/jacs.9b08357
Li6 P1 S5 Br1,0.000726358,-3.138849276,0.195406109,Li6P1Si0S5Br.cif,25,10.1039/C7TA08581H
Li6 P1 Se3 S2 I1,0.000265733,-3.575554509,0.317363649,Li6PS2Se3I.cif,25,10.1021/acsaem.9b01794
Li6 P1 Se2 S3 I1,5.50E-05,-4.259637311,0.339566301,Li6PS3Se2I.cif,25,10.1021/acsaem.9b01794
Li6 P1 Se1 S4 Br1,0.003468372,-2.459874328,0.34205,Li6PS4SeBr.cif,25,10.1021/acs.inorgchem.8b02443
Li6 P1 S5 Br1,0.002636447,-2.578980955,0.30955,Li6PS5Br_0Se.cif,25,10.1021/acs.inorgchem.8b02443
Li6 P1 S5 Br1,0.00053773,-3.269435734,0.307402358,Li6PS5Br_10disorder.cif,25,10.1002/aenm.202003369
Li6 P1 Se0.1 S4.9 Br1,0.003079742,-2.511485664,0.33247,Li6PS5Br_10Se.cif,25,10.1021/acs.inorgchem.8b02443
Li6 P1 S5 Br1,0.000942366,-3.025780391,0.319206534,Li6PS5Br_18disorder.cif,25,10.1002/aenm.202003369
Li6 P1 Se0.2 S4.8 Br1,0.003732333,-2.428019615,0.34458,Li6PS5Br_20Se.cif,25,10.1021/acs.inorgchem.8b02443
Li6 P1 S5 Br1,0.001339893,-2.872929882,0.346232129,Li6PS5Br_28disorder.cif,25,10.1002/aenm.202003369
Li6 P1 Se0.3 S4.7 Br1,0.003532366,-2.451934304,0.33186,Li6PS5Br_30Se.cif,25,10.1021/acs.inorgchem.8b02443
Li6 P1 S5 Br1,0.001571152,-2.803781797,0.342684669,Li6PS5Br_33disorder.cif,25,10.1002/aenm.202003369
Li6 P1 S5 Br1,0.001922369,-2.716163246,0.350364874,Li6PS5Br_39disorder.cif,25,10.1002/aenm.202003369
Li6 P1 Se0.4 S4.6 Br1,0.00364,-2.438898616,0.33,Li6PS5Br_40Se.cif,25,https://doi.org/10.1039/D2EE03499A
Li6 P1 Se0.5 S4.5 Br1,0.002589395,-2.586801695,0.33769,Li6PS5Br_50Se.cif,25,10.1021/acs.inorgchem.8b02443
Li6 P1 Se0.6 S4.4 Br1,0.002733462,-2.563286959,0.3412,Li6PS5Br_60Se.cif,25,10.1021/acs.inorgchem.8b02443
Li6 P1 Se0.7 S4.3 Br1,0.00301,-2.521433504,0.35,Li6PS5Br_70Se.cif,25,https://doi.org/10.1039/D2EE03499A
Li6 P1 Se0.8 S4.2 Br1,0.003358497,-2.473855035,0.34458,Li6PS5Br_80Se.cif,25,10.1021/acs.inorgchem.8b02443
Li6 P1 Se0.9 S4.1 Br1,0.003639821,-2.438919974,0.33897,Li6PS5Br_90Se.cif,25,10.1021/acs.inorgchem.8b02443
Li6 P1 S5 Br1,0.001116615,-2.952096542,0.30022,Li6PS5Br_n.cif,25,10.1021/jacs.7b06327
Li6 P1 S5 Br1,0.001476036,-2.83090305,0.335793419,Li6PS5Br_quench.cif,25,10.1021/acs.chemmater.9b03852
Li6 P1 S5 Br1,0.000989211,-3.004711063,0.307104713,Li6PS5Br_standard_cool.cif,25,10.1021/acs.chemmater.9b03852
Li6 P1 S5 Br0.25 Cl0.75,0.002105826,-2.676577517,0.41083,Li6PS5Br0.25Cl0.75_n.cif,25,10.1021/jacs.7b06327
Li6 P1 S5 Br0.5 Cl0.5,0.003221905,-2.491887269,0.35275,Li6PS5Br0.5Cl0.5_n.cif,25,10.1021/jacs.7b06327
Li6 P1 S5 Br0.75 Cl0.25,0.001949653,-2.710042678,0.32922,Li6PS5Br0.75Cl0.25_n.cif,25,10.1021/jacs.7b06327
Li6 P1 S5 Cl1,0.00209365,-2.679095919,0.42899,Li6PS5Cl_n.cif,25,10.1021/jacs.7b06327
Li6 P1 S5 Cl1,0.002244457,-2.648888711,0.419372305,Li6PS5Cl1.cif,25,10.1021/acsaem.1c01417
Li6 P1 S5 I1,1.77E-06,-5.752026734,0.40854,Li6PS5I_n.cif,25,10.1021/jacs.7b06327
Li6 P1 S5 I1,3.46E-06,-5.460923901,0.38024994,Li6PS5I.cif,25,10.1021/acsaem.9b01794
Li6 P1 S5 I0.75 Br0.25,4.94E-06,-5.306273051,0.35636,Li6PS5I0.25Br0.75_n.cif,25,10.1021/jacs.7b06327
Li6 P1 S5 I0.5 Br0.5,2.97E-05,-4.527243551,0.31318,Li6PS5I0.50Br0.50_n.cif,25,10.1021/jacs.7b06327
Li6 P1 S5 I0.25 Br0.75,0.000122909,-3.910416315,0.29919,Li6PS5I0.75Br0.25_n.cif,25,10.1021/jacs.7b06327
Li6 P1 Se5 Br1,0.002042453,-2.689847928,0.35076,Li6PSe5Br.cif,25,Johannes Hartel
Li6 P1 Se5 I1,0.00031874,-3.496563432,0.285776046,Li6PSe5I.cif,25,10.1021/acsaem.9b01794
Li6 Sb1 S5 I1,5.11E-07,-6.2915791,0.502,Li6SbS5I_HT.cif,25,Hauke Gl√ºck
Li8B10S19,1.30E-04,-3.886056648,,Li8B10S19.cif,25,https://doi.org/10.1021/acsenergylett.3c00560
Li6.05 Sn0.05 P0.95 S5 I1,2.80E-06,-5.552841969,0.358710172,LSnPSI_X005.cif,25,10.1021/acs.chemmater.9b01857
Li6.1 Sn0.1 P0.9 S5 I1,3.58E-05,-4.446116973,0.346267829,LSnPSI_X010.cif,25,10.1021/acs.chemmater.9b01857
Li6.15 Sn0.15 P0.85 S5 I1,6.68E-06,-5.175223538,0.361781614,LSnPSI_X015.cif,25,10.1021/acs.chemmater.9b01857
Li6.2 Sn0.2 P0.8 S5 I1,4.32E-05,-4.364516253,0.348550085,LSnPSI_X020.cif,25,10.1021/acs.chemmater.9b01857
Li6.25 Sn0.25 P0.75 S5 I1,7.72E-05,-4.1123827,0.337193341,LSnPSI_X025.cif,25,10.1021/acs.chemmater.9b01857
Li6.3 Sn0.3 P0.7 S5 I1,8.83E-05,-4.054039296,0.335717692,LSnPSI_X030.cif,25,10.1021/acs.chemmater.9b01857
Li6 P1 S5 I1,1.34E-06,-5.872895202,0.352061892,LSPSI_X000.cif,25,10.1021/acs.chemmater.9b01857
Li6.1 Si0.1 P0.9 S5 I1,6.10E-06,-5.214670165,0.369322434,LSPSI_X010.cif,25,10.1021/acs.chemmater.9b01857
Li6.2 Si0.2 P0.8 S5 I1,5.45E-05,-4.263603498,0.339569312,LSPSI_X020.cif,25,10.1021/acs.chemmater.9b01857
Li6.25 Si0.25 P0.75 S5 I1,0.000130652,-3.883883938,0.262148093,LSPSI_X025.cif,25,10.1021/acs.chemmater.9b01857
Li6.3 Si0.3 P0.7 S5 I1,0.000356778,-3.447601933,0.24559639,LSPSI_X030.cif,25,10.1021/acs.chemmater.9b01857
